Repository: Itzraj786iul/steelopsai

# JSPL EAF Tap-to-Tap Time — Industrial AI Platform

**Release 1.0.0** — Production-ready Industrial AI Decision Support System.

Frozen ML research (Phases 16–33). Suitable for B.Tech thesis, JSPL demonstration, GitHub portfolio, and publication.

## Quick start

```bash

# Terminal 1 — ML API
cd backend && pip install -r requirements.txt
uvicorn app.main:app --port 8001 --reload

# Terminal 2 — Web UI
cd steelops-ai/frontend_v2
echo NEXT_PUBLIC_EAF_API_URL=http://localhost:8001 > .env.local
npm install && npm run dev
```

- **Landing:** http://localhost:3000
- **API docs:** http://localhost:8001/docs
- **Streamlit prototype:** `research/phase_21_streamlit_app` (not production)

## Architecture

- **Prediction:** Phase 19 frozen model via `POST /predict`
- **Production optimizer:** Phase 20.2 via `POST /optimize`
- **Research optimizer:** Phase 31 V2 via `POST /optimize/v2` (never optimizes POWER)
- **Trust framework:** Phase 32 via `POST /hybrid/evaluate`
- **Validation:** `POST /validation`, operator feedback, reliability dashboard

See [docs/SYSTEM_ARCHITECTURE.md](docs/SYSTEM_ARCHITECTURE.md).

## Structure

```
Data 2/
├── backend/                    # FastAPI REST API (production)
├── docs/                       # Phase 33 thesis & deployment documentation
├── steelops-ai/frontend_v2/    # Next.js app — /eaf/*
└── research/                   # Frozen ML + research phases (read-only at runtime)
    ├── phase_19_model_development/
    ├── phase_20_recipe_optimizer/
    ├── phase_31_optimizer_v2/
    ├── phase_32_hybrid_decision_engine/
    └── phase_33_industrial_product_validation/
```

## Website (Release 1.0)

| Page | Purpose |
|------|---------|
| `/eaf/prediction` | TTT + Phase 32 trust metrics |
| `/eaf/optimizer` | Production vs V2 comparison |
| `/eaf/validation` | Actual plant results |
| `/eaf/reliability` | Trust aggregates |
| `/eaf/feedback` | Operator recommendation review |
| `/eaf/deployment-readiness` | Traffic-light readiness |

## Documentation

- [Release Notes](release/RELEASE_NOTES_v1.0.md)
- [Verification Checklist](release/VERIFICATION_CHECKLIST.md)
- [Deployment Guide](docs/DEPLOYMENT_GUIDE.md)
- [User Manual](docs/USER_MANUAL.md)
- [API Reference](backend/API.md)
- [Thesis Appendix](docs/THESIS_APPENDIX.md)

## Results

- **Prediction:** Test MAE ~2.1 min (Phase 19 hold-out)
- **Hybrid reliability:** 68–78 / 100 on live HMI heats (Phase 32)
- **Optimizer V2:** Planning-safe; POWER immutable

## Limitations

- Actual TTT for latest live heats pending MES import
- Digital twin sensor gaps (Phase 27)
- Operator feedback does not retrain models

## Future work

[phase_34_future_work.md](research/phase_33_industrial_product_validation/phase_34_future_work.md)

File: research/phase_13_industrial_cleaning/final_model_dataset.csv (part 1 of 29)
Heat Number,Date,Shift,HM,DRI,HBI,Bucket,LIME,DOLO,CPC,POWER,OXY,T C,TTT
4515001,2025-04-01 00:00:00,C,63.23,57.3,0.0,0.0,9.4,2.1,594.0,33043.0,3894.0,120.53,39.0
4515002,2025-04-01 00:00:00,C,68.43,55.0,0.0,0.0,10.6,2.2,809.0,31989.0,4280.0,123.43,43.0
4515003,2025-04-01 00:00:00,C,65.01,61.1,0.0,0.0,11.0,2.3,732.0,32088.0,3961.0,126.11,42.0
4515004,2025-04-01 00:00:00,C,61.48,58.1,0.0,0.0,10.6,2.1,480.0,32818.0,3339.0,119.58,37.0
4515005,2025-04-01 00:00:00,C,70.92,65.5,0.0,0.0,10.8,2.4,603.0,35293.0,4345.0,136.42000000000002,40.0
4515006,2025-04-01 00:00:00,C,61.25,62.1,0.0,0.0,8.7,2.1,1225.0,33520.0,3925.0,123.35,52.0
4515007,2025-04-01 00:00:00,C,57.97,53.2,0.0,0.0,11.0,2.4,875.0,33803.0,3420.0,111.17,38.0
4515008,2025-04-01 00:00:00,C,70.95,41.9,0.0,18.57,11.3,2.1,519.0,36523.0,3625.0,131.42000000000002,44.0
4515009,2025-04-01 00:00:00,C,67.72,40.1,0.0,18.0,10.1,1.9,853.0,35189.0,3990.0,125.82,43.0
4515010,2025-04-01 00:00:00,C,57.75,37.7,0.0,18.28,8.8,1.7,853.0,33503.0,3636.0,113.73,46.0
4515011,2025-04-01 00:00:00,B,55.1,58.0,0.0,18.67,12.2,1.5,1330.0,57739.0,4260.0,131.77,475.0
4515012,2025-04-01 00:00:00,B,53.14,51.1,0.0,14.47,9.5,1.2,758.0,39148.0,2853.0,118.71,78.0
4515013,2025-04-01 00:00:00,B,56.84,47.1,0.0,16.89,9.3,1.3,564.0,38680.0,3208.0,120.83,50.0
4515014,2025-04-01 00:00:00,B,54.99,52.1,0.0,17.35,9.8,1.2,660.0,37164.0,2978.0,124.44,55.0
4515015,2025-04-01 00:00:00,B,56.54,34.1,0.0,20.21,9.5,1.2,464.0,34693.0,3273.0,110.85,57.0
4515016,2025-04-01 00:00:00,B,57.5,62.3,0.0,0.0,10.6,1.0,614.0,36507.0,3215.0,119.8,41.0
4515017,2025-04-01 00:00:00,B,55.64,41.2,0.0,18.0,7.7,0.8,580.0,36083.0,3161.0,114.84,52.0
4515018,2025-04-01 00:00:00,B,54.66,55.2,0.0,0.0,8.6,0.8,650.0,30132.0,3012.0,109.86,44.0
4515019,2025-04-01 00:00:00,B,57.2,60.1,0.0,0.0,11.8,1.0,655.0,31642.0,3295.0,117.3,53.0
4515021,2025-04-02 00:00:00,C,55.4,67.3,0.0,0.0,11.5,0.9,493.0,37806.0,3089.0,122.7,41.0
4515022,2025-04-02 00:00:00,C,64.4,65.2,0.0,0.0,13.3,2.0,1193.0,37503.0,4348.0,129.60000000000002,70.0
4515023,2025-04-02 00:00:00,C,59.42,55.9,0.0,0.0,10.6,2.0,523.0,29027.0,3367.0,115.32,42.0
4515024,2025-04-02 00:00:00,C,57.0,63.4,0.0,0.0,11.0,2.2,684.0,33689.0,3360.0,120.4,40.0
4515025,2025-04-02 00:00:00,C,61.21,60.0,0.0,0.0,11.1,2.6,402.0,35335.0,3539.0,121.21,42.0
4515026,2025-04-02 00:00:00,C,55.0,52.7,0.0,0.0,10.0,1.9,400.0,30981.0,3256.0,107.7,43.0
4515027,2025-04-02 00:00:00,C,54.02,55.21,0.0,0.0,9.6,2.3,772.0,31195.0,3199.0,109.23,40.0
4515028,2025-04-02 00:00:00,C,60.97,59.7,0.0,0.0,10.0,2.0,986.0,31296.0,3449.0,120.67,45.0
4515029,2025-04-02 00:00:00,C,57.35,45.6,0.0,21.31,10.7,1.7,944.0,36369.0,4001.0,124.26,52.0
4515030,2025-04-02 00:00:00,C,44.27,46.4,0.0,20.54,10.1,2.4,835.0,36423.0,3047.0,111.21,45.0
4515031,2025-04-02 00:00:00,C,50.69,49.9,0.0,15.63,10.4,2.3,1179.0,39312.0,3360.0,116.22,46.0
4515032,2025-04-02 00:00:00,A,58.6,65.7,0.0,0.0,11.5,1.2,601.0,34459.0,3252.0,124.3,39.0
4515033,2025-04-02 00:00:00,A,59.66,45.6,0.0,16.33,10.8,1.2,257.0,34476.0,3420.0,121.59,42.0
4515034,2025-04-02 00:00:00,A,61.29,60.2,0.0,0.0,11.3,1.2,335.0,34099.0,3442.0,121.49,38.0
4515035,2025-04-02 00:00:00,A,51.29,48.5,0.0,16.9,9.2,0.8,677.0,38660.0,3388.0,116.69,57.0
4515036,2025-04-02 00:00:00,A,56.43,60.3,0.0,0.0,11.5,0.9,665.0,32921.0,3464.0,116.73,41.0
4515037,2025-04-02 00:00:00,A,57.54,37.7,0.0,22.53,10.6,1.1,315.0,38734.0,3283.0,117.77,43.0
4515038,2025-04-02 00:00:00,A,57.29,49.2,0.0,13.14,9.3,1.2,763.0,34769.0,3131.0,119.63,39.0
4515039,2025-04-02 00:00:00,A,58.65,62.9,0.0,0.0,9.9,1.3,485.0,35149.0,3260.0,121.55,39.0
4515040,2025-04-02 00:00:00,A,69.47,64.6,0.0,0.0,12.2,1.2,885.0,39355.0,4012.0,134.07,46.0
4515041,2025-04-02 00:00:00,A,55.8,42.8,0.0,14.63,9.4,1.8,770.0,32740.0,3420.0,113.23,37.0
4515042,2025-04-02 00:00:00,A,57.75,35.5,0.0,15.1,8.3,0.1,574.0,32196.0,3125.0,108.35,39.0
4515043,2025-04-02 00:00:00,A,59.0,52.1,0.0,0.0,8.8,1.3,0.0,31228.0,2969.0,111.1,36.0
4515044,2025-04-02 00:00:00,B,65.62,58.2,0.0,0.0,11.1,1.4,596.0,34653.0,3154.0,123.82,40.0
4515045,2025-04-02 00:00:00,B,56.78,62.1,0.0,0.0,10.0,1.0,0.0,33760.0,3161.0,118.88,36.0
4515046,2025-04-02 00:00:00,B,57.96,50.2,0.0,13.8,9.4,0.8,0.0,34041.0,3258.0,121.96,42.0
4515047,2025-04-02 00:00:00,B,70.97,37.1,0.0,14.9,9.5,0.8,0.0,35014.0,3284.0,122.97,45.0
4515048,2025-04-02 00:00:00,B,62.4,60.3,0.0,0.0,11.1,1.1,595.0,31499.0,3255.0,122.7,47.0
4515049,2025-04-02 00:00:00,B,54.37,37.7,0.0,18.54,8.5,0.4,0.0,33906.0,3314.0,110.61,48.0
4515050,2025-04-02 00:00:00,B,58.650000000000006,58.3,0.0,0.0,10.3,1.1,0.0,30109.0,3492.0,116.95,45.0
4515051,2025-04-02 00:00:00,B,56.23,34.2,0.0,20.99,8.8,0.3,0.0,29458.0,3242.0,111.42,40.0
4515052,2025-04-02 00:00:00,B,58.49,63.2,0.0,0.0,11.2,0.2,537.0,30515.0,3514.0,121.69,46.0
4515053,2025-04-02 00:00:00,B,58.77,39.6,0.0,19.61,8.6,0.0,653.0,32981.0,3774.0,117.98,42.0
4515055,2025-04-03 00:00:00,C,57.69,54.4,0.0,0.0,8.2,1.8,686.0,32120.0,3262.0,112.09,39.0
4515056,2025-04-03 00:00:00,C,57.35,39.9,0.0,18.17,8.3,1.7,609.0,35569.0,2761.0,115.42000000000002,41.0
4515057,2025-04-03 00:00:00,C,57.23,59.8,0.0,0.0,8.8,2.0,757.0,32504.0,3810.0,117.03,42.0
4515058,2025-04-03 00:00:00,C,60.71,43.3,0.0,15.85,7.9,1.4,527.0,30939.0,2961.0,119.86,41.0
4515059,2025-04-03 00:00:00,C,66.4,57.0,0.0,0.0,8.0,1.9,489.0,32340.0,3262.0,123.4,40.0
4515060,2025-04-03 00:00:00,C,67.03,58.2,0.0,0.0,10.3,1.7,489.0,31325.0,3365.0,125.23,43.0
4515061,2025-04-03 00:00:00,C,62.96,66.4,0.0,0.0,8.4,1.0,886.0,33014.0,3180.0,129.36,43.0
4515062,2025-04-03 00:00:00,C,66.25,54.2,0.0,0.0,9.6,0.8,866.0,31178.0,3727.0,120.45,44.0
4515063,2025-04-03 00:00:00,C,48.42,43.0,0.0,20.1,7.0,1.5,1247.0,33965.0,2988.0,111.52,42.0
4515064,2025-04-03 00:00:00,C,60.33,54.0,0.0,0.0,9.0,1.3,862.0,28530.0,3499.0,114.33,38.0
4515065,2025-04-03 00:00:00,C,55.86,58.1,0.0,0.0,8.6,1.5,816.0,26981.0,3882.0,113.96,41.0
4515066,2025-04-03 00:00:00,C,66.5,67.5,0.0,0.0,11.0,1.7,821.0,35966.0,3734.0,134.0,41.0
4515067,2025-04-03 00:00:00,A,62.58,65.8,0.0,0.0,10.8,1.6,622.0,37011.0,3561.0,128.38,41.0
4515068,2025-04-03 00:00:00,A,57.11,44.3,0.0,23.53,9.6,1.3,659.0,37948.0,3246.0,124.94,42.0
4515069,2025-04-03 00:00:00,A,59.14,49.5,0.0,14.52,8.8,1.2,571.0,34607.0,3603.0,123.16,40.0
4515070,2025-04-03 00:00:00,A,61.44,58.0,0.0,0.0,10.0,1.2,571.0,32502.0,3385.0,119.44,39.0
4515071,2025-04-03 00:00:00,A,61.52,61.2,0.0,0.0,10.2,1.7,824.0,34881.0,3732.0,122.72,40.0
4515072,2025-04-03 00:00:00,A,56.42,46.7,0.0,14.6,9.4,1.2,755.0,34760.0,3501.0,117.72,40.0
4515073,2025-04-03 00:00:00,A,65.37,57.3,0.0,0.0,9.6,1.4,980.0,34554.0,3621.0,122.67,40.0
4515074,2025-04-03 00:00:00,A,57.15,35.1,0.0,17.78,9.3,1.0,781.0,30367.0,3088.0,110.03,37.0
4515075,2025-04-03 00:00:00,A,56.78,58.3,0.0,0.0,9.8,1.2,818.0,34928.0,3150.0,115.08,36.0
4515076,2025-04-03 00:00:00,A,59.11,37.8,0.0,19.54,8.8,1.4,896.0,32527.0,3172.0,116.45,37.0
4515077,2025-04-03 00:00:00,A,61.61,50.0,0.0,0.0,9.4,1.7,576.0,32427.0,3053.0,111.61,44.0
4515078,2025-04-03 00:00:00,A,59.94,58.1,0.0,0.0,9.0,1.3,0.0,31698.0,2826.0,118.04,34.0
4515079,2025-04-03 00:00:00,B,60.41,46.1,0.0,18.99,10.1,0.7,675.0,38282.0,3734.0,125.5,45.0
4515080,2025-04-03 00:00:00,B,57.94,57.1,0.0,0.0,9.0,1.0,0.0,30132.0,3231.0,115.04,42.0
4515081,2025-04-03 00:00:00,B,57.52,60.3,0.0,0.0,10.6,0.9,503.0,34803.0,3154.0,117.82,47.0
4515082,2025-04-03 00:00:00,B,60.14,60.1,0.0,0.0,10.8,1.6,0.0,35766.0,3156.0,120.24,41.0
4515083,2025-04-03 00:00:00,B,62.440000000000005,59.9,0.0,0.0,9.6,1.0,983.0,39464.0,4242.0,122.34,103.0
4515084,2025-04-03 00:00:00,B,57.83,68.1,0.0,0.0,10.5,0.9,568.0,35825.0,3267.0,125.93,42.0
4515085,2025-04-03 00:00:00,B,61.01,66.2,0.0,0.0,10.5,0.9,598.0,34471.0,3372.0,127.21,37.0
4515086,2025-04-03 00:00:00,B,63.1,60.6,0.0,0.0,10.5,0.9,473.0,36113.0,3633.0,123.7,37.0
4515089,2025-04-03 00:00:00,B,55.71,45.5,0.0,20.0,11.1,1.2,694.0,38402.0,3748.0,121.21,43.0
4515090,2025-04-04 00:00:00,C,58.0,59.4,0.0,0.0,9.9,1.7,611.0,33570.0,2756.0,117.4,45.0
4515091,2025-04-04 00:00:00,C,54.06,42.5,0.0,28.72,8.6,0.8,929.0,43734.0,2904.0,125.28,50.0
4515092,2025-04-04 00:00:00,C,56.59,43.5,0.0,20.99,7.8,0.8,1106.0,36796.0,3696.0,121.08,43.0
4515093,2025-04-04 00:00:00,C,55.0,68.1,0.0,0.0,11.5,1.0,1231.0,39209.0,3871.0,123.1,46.0
4515094,2025-04-04 00:00:00,C,53.91,66.4,0.0,0.0,10.2,2.0,911.0,35424.0,3556.0,120.31,41.0
4515095,2025-04-04 00:00:00,C,53.54,44.9,0.0,25.14,9.9,2.0,911.0,38616.0,3733.0,123.58,44.0
4515096,2025-04-04 00:00:00,C,57.01,37.7,0.0,15.74,8.6,1.5,101.0,33607.0,3489.0,110.45,39.0
4515097,2025-04-04 00:00:00,C,56.15,45.7,0.0,15.57,9.6,1.1,541.0,38475.0,3540.0,117.42,43.0
4515098,2025-04-04 00:00:00,C,48.43,55.0,0.0,0.0,10.4,1.9,768.0,30366.0,2958.0,103.43,34.0
4515099,2025-04-04 00:00:00,C,39.36,50.4,0.0,0.0,9.1,1.6,894.0,28459.0,2306.0,89.75999999999999,34.0
4515100,2025-04-04 00:00:00,C,50.0,40.5,0.0,17.5,9.4,1.6,646.0,38100.0,3469.0,108.0,43.0
4515101,2025-04-04 00:00:00,A,56.14,35.0,0.0,18.5,8.9,1.2,606.0,33546.0,3114.0,109.64,43.0
4515102,2025-04-04 00:00:00,A,61.88,60.7,0.0,0.0,9.7,2.0,889.0,35810.0,2894.0,122.58,39.0
4515103,2025-04-04 00:00:00,A,57.57,55.1,0.0,0.0,4.8,2.0,995.0,32794.0,3098.0,112.67,37.0
4515104,2025-04-04 00:00:00,A,57.76,68.4,0.0,0.0,5.1,3.6,1500.0,35212.0,4224.0,126.16,45.0
4515105,2025-04-04 00:00:00,A,60.65,58.3,0.0,0.0,11.7,2.6,304.0,30979.0,3716.0,118.95,44.0
4515106,2025-04-04 00:00:00,A,61.97,70.2,0.0,0.0,11.0,2.0,881.0,38431.0,4272.0,132.17000000000002,47.0
4515107,2025-04-04 00:00:00,A,57.94,62.7,0.0,0.0,9.6,1.9,892.0,34332.0,3188.0,120.64,44.0
4515108,2025-04-04 00:00:00,A,61.5,63.6,0.0,0.0,12.2,1.4,842.0,34667.0,3929.0,125.1,42.0
4515109,2025-04-04 00:00:00,A,56.18,32.8,0.0,26.2,7.5,0.6,830.0,32908.0,3370.0,115.18,37.0
4515110,2025-04-04 00:00:00,A,53.34,60.7,0.0,0.0,10.4,1.0,930.0,33260.0,3534.0,114.04,37.0
4515111,2025-04-04 00:00:00,A,67.12,47.7,0.0,14.1,9.7,1.1,1101.0,35851.0,3311.0,128.92000000000002,42.0
4515112,2025-04-04 00:00:00,B,59.69,60.1,0.0,0.0,9.5,1.4,464.0,34106.0,3217.0,119.79,37.0
4515113,2025-04-04 00:00:00,B,55.85,47.1,0.0,15.01,9.7,1.1,355.0,34459.0,3251.0,117.96,44.0
4515114,2025-04-04 00:00:00,B,62.05,63.5,0.0,0.0,11.0,1.4,592.0,32348.0,3231.0,125.55,39.0
4515115,2025-04-04 00:00:00,B,68.53,59.0,0.0,0.0,10.3,1.3,604.0,31976.0,3489.0,127.53,37.0
4515116,2025-04-04 00:00:00,B,58.77,40.2,0.0,24.24,8.6,1.0,458.0,33400.0,3229.0,123.21,41.0
4515117,2025-04-04 00:00:00,B,66.5,45.1,0.0,12.2,8.8,1.0,382.0,32800.0,3435.0,123.8,41.0
4515118,2025-04-04 00:00:00,B,57.36,51.4,0.0,11.97,9.2,0.8,507.0,33824.0,3174.0,120.73,47.0
4515119,2025-04-04 00:00:00,B,72.99,57.1,0.0,0.0,9.7,1.3,528.0,32956.0,3666.0,130.09,43.0
4515120,2025-04-04 00:00:00,B,58.48,58.7,0.0,0.0,9.3,1.3,548.0,30772.0,2786.0,117.18,33.0
4515121,2025-04-04 00:00:00,B,71.18,55.1,0.0,0.0,9.0,0.9,460.0,31701.0,3253.0,126.28,35.0
4515123,2025-04-04 00:00:00,B,60.25,55.4,0.0,0.0,8.7,0.7,433.0,28667.0,2978.0,115.65,30.0
4515124,2025-04-04 00:00:00,B,59.1,60.8,0.0,0.0,11.3,0.8,433.0,37367.0,3597.0,119.9,38.0
4515125,2025-04-05 00:00:00,C,62.76,33.8,0.0,25.12,10.0,1.2,901.0,29126.0,2795.0,121.68,51.0
4515126,2025-04-05 00:00:00,C,61.9,60.0,0.0,0.0,11.3,1.4,230.0,34159.0,3418.0,121.9,37.0
4515127,2025-04-05 00:00:00,C,65.52,65.8,0.0,0.0,10.0,1.2,488.0,33981.0,3440.0,131.32,37.0
4515128,2025-04-05 00:00:00,C,63.93,60.1,0.0,0.0,10.5,2.2,748.0,33776.0,3464.0,124.03,37.0
4515129,2025-04-05 00:00:00,C,68.79,59.2,0.0,0.0,9.9,2.0,740.0,32706.0,3362.0,127.99,36.0
4515130,2025-04-05 00:00:00,C,60.24,61.5,0.0,0.0,9.2,0.8,753.0,32244.0,3128.0,121.74,33.0
4515131,2025-04-05 00:00:00,C,62.8,65.3,0.0,0.0,11.6,1.0,780.0,36460.0,3681.0,128.1,41.0
4515132,2025-04-05 00:00:00,C,65.46000000000001,64.3,0.0,0.0,9.0,1.4,955.0,36452.0,3677.0,129.76,39.0
4515133,2025-04-05 00:00:00,C,69.01,66.5,0.0,0.0,11.9,1.6,602.0,33829.0,3371.0,135.51,37.0
4515134,2025-04-05 00:00:00,C,70.09,53.7,0.0,0.0,10.2,2.0,308.0,33392.0,3398.0,123.79,35.0
4515135,2025-04-05 00:00:00,C,69.26,51.6,0.0,0.0,9.6,1.6,474.0,31592.0,2895.0,120.86,34.0
4515136,2025-04-05 00:00:00,C,57.62,29.0,0.0,35.25,7.5,1.4,1041.0,32940.0,3297.0,121.87,38.0
4515137,2025-04-05 00:00:00,A,66.41,55.7,0.0,0.0,10.2,2.0,555.0,30750.0,3218.0,122.11,42.0
4515138,2025-04-05 00:00:00,A,63.58,55.2,0.0,0.0,9.5,1.6,980.0,33212.0,2950.0,118.78,35.0
4515139,2025-04-05 00:00:00,A,68.44,66.3,0.0,0.0,9.9,1.7,755.0,32755.0,3264.0,134.74,37.0
4515140,2025-04-05 00:00:00,A,69.88,33.1,0.0,24.74,8.9,1.4,452.0,35790.0,3589.0,127.72,40.0
4515141,2025-04-05 00:00:00,A,68.61,42.1,0.0,14.91,9.0,1.5,719.0,32800.0,3430.0,125.62,40.0
4515142,2025-04-05 00:00:00,A,62.27,64.0,0.0,0.0,9.9,1.5,631.0,30112.0,3441.0,126.27,56.0
4515143,2025-04-05 00:00:00,A,61.16,61.5,0.0,0.0,10.1,1.7,629.0,33157.0,3267.0,122.66,34.0
4515144,2025-04-05 00:00:00,A,56.67,62.5,0.0,0.0,10.7,1.3,974.0,32621.0,3362.0,119.17,38.0
4515145,2025-04-05 00:00:00,A,61.01,57.6,0.0,0.0,10.4,1.7,919.0,32001.0,3203.0,118.61,33.0
4515146,2025-04-05 00:00:00,A,60.41,48.7,0.0,13.3,9.4,1.6,520.0,35338.0,3562.0,122.41,40.0
4515147,2025-04-05 00:00:00,A,58.25,51.9,0.0,11.59,9.8,1.7,771.0,35208.0,3230.0,121.74,40.0
4515148,2025-04-05 00:00:00,A,61.92,46.4,0.0,12.75,9.0,1.5,771.0,34580.0,3090.0,121.07,38.0
4515149,2025-04-05 00:00:00,B,57.84,54.3,0.0,11.76,9.7,1.3,773.0,35112.0,3472.0,123.9,39.0
4515150,2025-04-05 00:00:00,B,71.1,55.9,0.0,0.0,10.0,1.5,498.0,33693.0,4012.0,127.0,40.0
4515151,2025-04-05 00:00:00,B,56.4,62.4,0.0,0.0,10.4,1.1,343.0,27991.0,3442.0,118.8,34.0
4515152,2025-04-05 00:00:00,B,60.65,63.2,0.0,0.0,10.5,1.3,637.0,31112.0,3593.0,123.85,36.0
4515153,2025-04-05 00:00:00,B,57.63,36.6,0.0,21.86,8.0,0.6,424.0,31826.0,3426.0,116.09,37.0
4515154,2025-04-05 00:00:00,B,58.65,60.1,0.0,0.0,10.0,1.0,464.0,30132.0,3036.0,118.75,37.0
4515155,2025-04-05 00:00:00,B,65.92,56.7,0.0,0.0,9.4,1.4,420.0,33347.0,3112.0,122.62,40.0
4515156,2025-04-05 00:00:00,B,65.0,42.3,0.0,19.49,9.5,1.4,695.0,35898.0,3454.0,126.79,41.0
4515157,2025-04-05 00:00:00,B,60.0,47.9,0.0,0.0,8.8,1.3,931.0,34359.0,2624.0,107.9,140.0
4515158,2025-04-05 00:00:00,B,73.85,56.4,0.0,0.0,10.9,1.8,428.0,34863.0,6789.0,130.25,42.0
4515159,2025-04-05 00:00:00,B,69.94,42.8,0.0,18.56,9.5,1.5,800.0,38661.0,3486.0,131.3,46.0
4515160,2025-04-06 00:00:00,C,67.87,52.2,0.0,0.0,8.1,1.5,113.0,31434.0,3248.0,120.07,39.0
4515161,2025-04-06 00:00:00,C,69.25,53.8,0.0,0.0,10.5,1.5,868.0,33757.0,3326.0,123.05,39.0
4515162,2025-04-06 00:00:00,C,70.12,60.1,0.0,0.0,10.7,1.4,914.0,33157.0,3456.0,130.22,34.0
4515164,2025-04-06 00:00:00,C,62.28,59.8,0.0,0.0,8.5,2.2,994.0,33937.0,3524.0,122.08,36.0
4515165,2025-04-06 00:00:00,C,63.61,54.8,0.0,0.0,9.5,2.0,818.0,31514.0,3226.0,118.41,34.0
4515166,2025-04-06 00:00:00,C,61.42,51.6,0.0,0.0,8.4,2.0,1081.0,32790.0,3260.0,113.02,34.0
4515167,2025-04-06 00:00:00,C,58.39,38.5,0.0,16.5,10.0,2.0,888.0,34190.0,3684.0,113.39,41.0
4515168,2025-04-06 00:00:00,C,57.88,31.9,0.0,15.5,7.7,1.8,1054.0,33279.0,3106.0,105.28,40.0
4515169,2025-04-06 00:00:00,C,66.8,57.2,0.0,0.0,6.3,1.6,907.0,32082.0,3342.0,124.0,34.0
4515170,2025-04-06 00:00:00,C,71.26,58.9,0.0,0.0,11.5,2.0,1101.0,36190.0,3991.0,130.16,40.0
4515171,2025-04-06 00:00:00,C,59.58,49.4,0.0,17.07,7.7,1.1,796.0,34688.0,3531.0,126.05,43.0
4515172,2025-04-06 00:00:00,A,64.66,45.9,0.0,11.92,9.4,1.2,684.0,35804.0,3347.0,122.48,43.0
4515173,2025-04-06 00:00:00,A,64.41,48.2,0.0,11.59,10.5,1.3,1202.0,39426.0,3728.0,124.2,43.0
4515174,2025-04-06 00:00:00,A,57.91,50.4,0.0,13.58,9.5,1.6,826.0,37818.0,3455.0,121.89,44.0
4515175,2025-04-06 00:00:00,A,56.84,55.2,0.0,0.0,9.2,1.7,492.0,31749.0,2847.0,112.04,41.0
4515176,2025-04-06 00:00:00,A,67.94,45.6,0.0,0.0,8.7,1.6,636.0,29851.0,3258.0,113.54,35.0
4515177,2025-04-06 00:00:00,A,64.87,50.3,0.0,0.0,8.7,1.5,257.0,29759.0,3038.0,115.17,32.0
4515178,2025-04-06 00:00:00,A,65.57,54.2,0.0,0.0,9.0,1.7,188.0,31122.0,3210.0,119.77,34.0
4515179,2025-04-06 00:00:00,A,62.11,54.8,0.0,0.0,8.6,1.5,477.0,30190.0,3199.0,116.91,34.0
4515180,2025-04-06 00:00:00,A,63.12,31.5,0.0,26.9,9.6,1.7,227.0,36108.0,3243.0,121.52,39.0
4515181,2025-04-06 00:00:00,A,57.79,47.2,0.0,13.86,8.6,1.5,408.0,32304.0,3226.0,118.85,37.0
4515182,2025-04-06 00:00:00,A,59.04,47.8,0.0,12.2,9.8,1.8,528.0,38762.0,3155.0,119.04,48.0
4515183,2025-04-06 00:00:00,A,70.41,53.8,0.0,0.0,9.7,1.8,528.0,31682.0,3082.0,124.21,37.0
4515184,2025-04-06 00:00:00,B,69.67,50.1,0.0,0.0,9.0,1.2,347.0,29993.0,3132.0,119.77,36.0
4515185,2025-04-06 00:00:00,B,60.37,36.1,0.0,15.9,8.0,0.8,497.0,32462.0,3062.0,112.37,38.0
4515186,2025-04-06 00:00:00,B,71.42,50.1,0.0,0.0,8.0,1.2,290.0,28902.0,2994.0,121.52,47.0
4515187,2025-04-06 00:00:00,B,66.92,34.5,0.0,22.53,7.6,1.0,540.0,36703.0,3655.0,123.95,47.0
4515188,2025-04-06 00:00:00,B,57.77,43.9,0.0,16.01,9.3,1.2,476.0,33791.0,2954.0,117.68,39.0
4515189,2025-04-06 00:00:00,B,56.7,41.3,0.0,15.74,7.6,1.1,566.0,33302.0,2963.0,113.74,41.0
4515190,2025-04-06 00:00:00,B,62.39,55.1,0.0,0.0,8.7,1.4,406.0,32262.0,2727.0,117.49,35.0
4515191,2025-04-06 00:00:00,B,63.49,35.0,0.0,21.43,7.2,1.1,307.0,33935.0,3185.0,119.92,38.0
4515192,2025-04-06 00:00:00,B,62.64,41.2,0.0,12.2,7.6,0.9,482.0,30629.0,3391.0,116.04,44.0
4515193,2025-04-06 00:00:00,B,58.47,59.4,0.0,0.0,9.5,1.2,395.0,31876.0,3050.0,117.87,39.0
4515194,2025-04-06 00:00:00,B,57.13,40.9,0.0,21.04,8.3,1.3,332.0,36798.0,3363.0,119.07,40.0
4515195,2025-04-06 00:00:00,B,66.63,55.4,0.0,0.0,10.1,1.1,266.0,30167.0,3401.0,122.03,37.0
4515196,2025-04-07 00:00:00,C,66.72,54.2,0.0,0.0,10.2,1.2,279.0,31259.0,3351.0,120.92,35.0
4515197,2025-04-07 00:00:00,C,67.34,55.1,0.0,0.0,10.8,1.3,555.0,32351.0,3284.0,122.44,34.0
4515198,2025-04-07 00:00:00,C,57.77,33.1,0.0,23.42,7.7,1.0,426.0,31500.0,3460.0,114.29,36.0
4515199,2025-04-07 00:00:00,C,67.14,52.2,0.0,0.0,10.0,2.0,412.0,32445.0,3286.0,119.34,36.0
4515200,2025-04-07 00:00:00,C,60.63,42.1,0.0,14.85,9.8,1.1,499.0,31683.0,3620.0,117.58,39.0
4515201,2025-04-07 00:00:00,C,72.67,52.0,0.0,0.0,9.1,2.0,498.0,30157.0,3169.0,124.67,39.0
4515202,2025-04-07 00:00:00,C,67.75,52.6,0.0,0.0,10.3,2.0,515.0,31861.0,3396.0,120.35,34.0
4515203,2025-04-07 00:00:00,C,56.58,34.7,0.0,23.1,9.7,1.9,518.0,32290.0,3296.0,114.38,38.0
4515204,2025-04-07 00:00:00,C,66.87,54.5,0.0,0.0,10.3,2.0,633.0,31907.0,3340.0,121.37,38.0
4515205,2025-04-07 00:00:00,C,64.04,59.0,0.0,0.0,11.0,2.0,586.0,33726.0,3672.0,123.04,36.0
4515206,2025-04-07 00:00:00,C,57.92,42.0,0.0,17.5,10.1,1.9,586.0,32256.0,3620.0,117.42,40.0
4515207,2025-04-07 00:00:00,C,68.93,56.4,0.0,0.0,10.1,2.0,651.0,34378.0,3621.0,125.33,37.0
4515208,2025-04-07 00:00:00,C,59.95,47.6,0.0,13.5,10.1,1.2,651.0,35332.0,3561.0,121.05,41.0
4515209,2025-04-07 00:00:00,A,66.27,58.8,0.0,0.0,9.5,1.3,615.0,34218.0,3280.0,125.07,36.0
4515210,2025-04-07 00:00:00,A,70.66,60.4,0.0,0.0,11.1,1.5,641.0,34760.0,3298.0,131.06,35.0
4515211,2025-04-07 00:00:00,A,64.50999999999999,56.6,0.0,0.0,10.8,1.6,340.0,30417.0,2918.0,121.11,33.0
4515212,2025-04-07 00:00:00,A,56.49,35.0,0.0,28.61,8.6,1.5,611.0,36125.0,3719.0,120.1,39.0
4515213,2025-04-07 00:00:00,A,67.97,55.6,0.0,0.0,10.1,1.7,446.0,34890.0,3859.0,123.57,40.0
4515214,2025-04-07 00:00:00,A,59.18,44.9,0.0,19.43,9.0,1.6,552.0,32327.0,3357.0,123.51,38.0
4515215,2025-04-07 00:00:00,A,66.15,65.3,0.0,0.0,10.5,1.9,701.0,37342.0,3484.0,131.45,48.0
4515216,2025-04-07 00:00:00,A,70.63,56.8,0.0,0.0,10.6,1.5,769.0,33563.0,3533.0,127.43,36.0
4515217,2025-04-07 00:00:00,A,65.72,60.2,0.0,0.0,10.0,1.6,625.0,32758.0,3712.0,125.92,36.0
4515218,2025-04-07 00:00:00,A,64.92,61.2,0.0,0.0,11.1,1.1,980.0,31902.0,3557.0,126.12,41.0
4515219,2025-04-07 00:00:00,A,64.19,55.2,0.0,0.0,9.0,1.0,740.0,29790.0,3250.0,119.39,31.0
4515220,2025-04-07 00:00:00,A,61.36,58.9,0.0,0.0,9.6,1.2,669.0,31290.0,3252.0,120.26,34.0
4515221,2025-04-07 00:00:00,A,58.92,39.2,0.0,21.04,8.6,1.1,596.0,31524.0,3211.0,119.16,36.0
4515222,2025-04-07 00:00:00,B,62.62,53.4,0.0,0.0,10.8,1.6,521.0,31819.0,2976.0,116.02,33.0
4515223,2025-04-07 00:00:00,B,68.1,58.2,0.0,0.0,10.3,1.5,628.0,33306.0,3473.0,126.3,36.0
4515224,2025-04-07 00:00:00,B,61.12,57.4,0.0,0.0,8.1,1.3,677.0,29398.0,3158.0,118.52,32.0
4515225,2025-04-07 00:00:00,B,64.85,59.3,0.0,0.0,12.0,1.5,406.0,36749.0,3867.0,124.15,40.0
4515226,2025-04-07 00:00:00,B,62.02,59.1,0.0,0.0,11.0,1.0,506.0,31201.0,2751.0,121.12,37.0
4515227,2025-04-07 00:00:00,B,64.62,51.7,0.0,0.0,10.3,1.2,372.0,28812.0,3185.0,116.32,34.0
4515228,2025-04-07 00:00:00,B,59.15,30.0,0.0,28.72,9.3,1.2,224.0,33787.0,2946.0,117.87,40.0
4515229,2025-04-07 00:00:00,B,67.3,36.7,0.0,16.57,7.6,1.0,661.0,32500.0,3350.0,120.57,43.0
4515230,2025-04-07 00:00:00,B,64.79,35.6,0.0,20.05,8.3,1.2,297.0,34092.0,3291.0,120.44,40.0
4515231,2025-04-07 00:00:00,B,58.55,35.3,0.0,19.61,9.2,1.0,550.0,29559.0,3321.0,113.46,39.0
4515232,2025-04-07 00:00:00,B,61.58,40.5,0.0,10.11,9.8,0.9,584.0,28265.0,3796.0,112.19,37.0
4515233,2025-04-07 00:00:00,B,60.0,56.1,0.0,0.0,10.5,1.3,455.0,28835.0,3415.0,116.1,43.0
4515234,2025-04-07 00:00:00,B,60.0,55.0,0.0,0.0,10.2,1.5,911.0,32969.0,3824.0,115.0,39.0
4515236,2025-04-08 00:00:00,C,67.23,47.2,0.0,18.28,10.9,1.7,889.0,42929.0,3557.0,132.71,122.0
4515237,2025-04-08 00:00:00,C,77.99,71.7,0.0,0.0,12.2,2.1,1301.0,43013.0,4347.0,149.69,50.0
4515238,2025-04-08 00:00:00,C,67.01,30.3,0.0,19.5,10.6,1.3,790.0,36596.0,3910.0,116.81,46.0
4515239,2025-04-08 00:00:00,C,63.48,49.6,0.0,0.0,9.0,1.8,753.0,29154.0,2994.0,113.08,39.0
4515240,2025-04-08 00:00:00,C,61.46,62.0,0.0,0.0,8.7,2.0,757.0,36459.0,3492.0,123.46,47.0
4515241,2025-04-08 00:00:00,C,64.71,52.5,0.0,0.0,9.3,1.9,831.0,29739.0,3159.0,117.21,41.0
4515242,2025-04-08 00:00:00,C,66.54,55.6,0.0,0.0,9.4,2.3,831.0,31923.0,3106.0,122.14,33.0
4515243,2025-04-08 00:00:00,C,66.83,55.0,0.0,0.0,8.3,2.0,751.0,32873.0,3217.0,121.83,37.0
4515244,2025-04-08 00:00:00,C,57.94,57.0,0.0,0.0,8.6,2.0,1000.0,34544.0,3132.0,114.94,38.0
4515245,2025-04-08 00:00:00,A,59.29,22.4,0.0,32.48,8.4,0.9,1238.0,34916.0,3269.0,114.17,41.0
4515246,2025-04-08 00:00:00,A,67.36,59.2,0.0,0.0,8.4,1.2,773.0,33759.0,3090.0,126.56,37.0
4515247,2025-04-08 00:00:00,A,70.09,58.5,0.0,0.0,8.9,1.4,633.0,32473.0,3283.0,128.59,41.0
4515248,2025-04-08 00:00:00,A,69.59,55.8,0.0,0.0,11.9,1.3,855.0,34307.0,3858.0,125.39,40.0
4515249,2025-04-08 00:00:00,A,65.8,36.0,0.0,20.54,6.9,1.1,522.0,34731.0,3419.0,122.34,41.0
4515250,2025-04-08 00:00:00,A,71.86,32.0,0.0,17.39,10.3,1.2,647.0,33959.0,3980.0,121.25,45.0
4515251,2025-04-08 00:00:00,A,63.15,30.2,0.0,20.77,9.5,1.1,1248.0,34634.0,3540.0,114.12,44.0
4515252,2025-04-08 00:00:00,A,63.77,58.5,0.0,0.0,7.5,2.0,816.0,31631.0,3585.0,122.27,48.0
4515253,2025-04-08 00:00:00,A,59.84,63.1,0.0,0.0,6.4,2.4,1090.0,31894.0,3575.0,122.94,39.0
4515254,2025-04-08 00:00:00,A,58.33,59.5,0.0,0.0,7.1,2.4,922.0,32716.0,3297.0,117.83,37.0
4515255,2025-04-08 00:00:00,A,70.78,53.7,0.0,0.0,10.4,1.6,649.0,33572.0,3153.0,124.48,38.0
4515256,2025-04-08 00:00:00,A,68.38,59.9,0.0,0.0,8.2,1.7,688.0,33042.0,3653.0,128.28,40.0
4515257,2025-04-08 00:00:00,B,64.18,54.3,0.0,0.0,10.8,1.1,415.0,30672.0,3106.0,118.48,37.0
4515258,2025-04-08 00:00:00,B,69.93,52.6,0.0,0.0,11.1,1.4,589.0,30688.0,3322.0,122.53,36.0
4515259,2025-04-08 00:00:00,B,67.29,55.1,0.0,0.0,8.1,1.5,443.0,30342.0,3114.0,122.39,34.0
4515260,2025-04-08 00:00:00,B,68.46000000000001,50.2,0.0,0.0,10.5,1.2,469.0,30958.0,3336.0,118.66,39.0
4515261,2025-04-08 00:00:00,B,60.8,30.1,0.0,25.13,5.7,1.2,464.0,30164.0,2896.0,116.03,39.0
4515262,2025-04-08 00:00:00,B,74.89,43.5,0.0,0.0,7.1,1.0,578.0,27313.0,3763.0,118.39,50.0
4515263,2025-04-08 00:00:00,B,61.76,53.1,0.0,0.0,10.0,0.8,469.0,30162.0,3412.0,114.86,47.0
4515264,2025-04-08 00:00:00,B,59.35,60.1,0.0,0.0,8.0,0.9,686.0,29269.0,2955.0,119.45,34.0
4515265,2025-04-08 00:00:00,B,64.18,44.1,0.0,0.0,8.1,0.7,718.0,28853.0,2205.0,108.28,35.0
4515266,2025-04-08 00:00:00,B,64.39999999999999,41.2,0.0,17.95,10.3,0.5,404.0,34824.0,3132.0,123.55,44.0
4515267,2025-04-08 00:00:00,B,72.17,48.6,0.0,0.0,7.2,0.9,686.0,34852.0,2655.0,120.77,38.0
4515268,2025-04-08 00:00:00,B,68.23,42.1,0.0,18.28,10.8,0.9,929.0,38223.0,3586.0,128.61,43.0
4515269,2025-04-08 00:00:00,B,74.59,44.5,0.0,0.0,10.2,1.9,873.0,33202.0,3247.0,119.09,34.0
4515270,2025-04-09 00:00:00,C,67.78,50.5,0.0,0.0,11.5,2.0,694.0,32466.0,3339.0,118.28,36.0
4515271,2025-04-09 00:00:00,C,68.23,57.0,0.0,0.0,11.5,2.0,1105.0,36169.0,3224.0,125.23,37.0
4515272,2025-04-09 00:00:00,C,64.13,56.0,0.0,0.0,8.1,2.0,757.0,33960.0,3024.0,120.13,34.0
4515273,2025-04-09 00:00:00,C,57.36,22.4,0.0,26.5,7.2,1.8,1213.0,34183.0,2970.0,106.26,40.0
4515274,2025-04-09 00:00:00,C,63.72,37.7,0.0,17.5,10.4,1.2,870.0,39234.0,3559.0,118.92,45.0
4515275,2025-04-09 00:00:00,C,71.31,41.3,0.0,24.31,12.2,1.2,829.0,43502.0,4027.0,136.92000000000002,73.0
4515276,2025-04-09 00:00:00,C,60.51,29.0,0.0,20.2,9.1,1.1,834.0,34158.0,3047.0,109.71,65.0
4515277,2025-04-09 00:00:00,C,70.7,53.8,0.0,0.0,9.8,1.2,832.0,33118.0,3112.0,124.5,36.0
4515278,2025-04-09 00:00:00,C,67.07,57.8,0.0,0.0,10.4,2.0,710.0,34701.0,3304.0,124.87,35.0
4515279,2025-04-09 00:00:00,C,59.36,36.8,0.0,21.5,7.7,0.9,883.0,33338.0,3216.0,117.66,40.0
4515280,2025-04-09 00:00:00,A,67.13,54.5,0.0,0.0,8.1,1.2,769.0,30929.0,2974.0,121.63,36.0
4515282,2025-04-09 00:00:00,A,70.53,46.2,0.0,8.99,8.2,1.2,812.0,35626.0,3510.0,125.72,42.0
4515283,2025-04-09 00:00:00,A,66.87,53.8,0.0,0.0,8.2,1.2,671.0,31834.0,3045.0,120.67,38.0
4515284,2025-04-09 00:00:00,A,70.87,31.7,0.0,22.42,9.1,1.4,502.0,38835.0,3393.0,124.99,44.0
4515285,2025-04-09 00:00:00,A,59.44,54.0,0.0,0.0,8.7,1.2,828.0,32039.0,2899.0,113.44,41.0
4515286,2025-04-09 00:00:00,A,58.85,27.7,0.0,23.95,6.9,1.1,1133.0,36927.0,3505.0,110.5,52.0
4515287,2025-04-09 00:00:00,A,62.94,17.3,0.0,31.08,5.6,0.9,1601.0,43549.0,3500.0,111.32,50.0
4515288,2025-04-09 00:00:00,A,62.96,22.4,0.0,25.1,6.2,0.8,967.0,38834.0,3378.0,110.46,49.0
4515289,2025-04-09 00:00:00,A,67.42,35.1,0.0,25.46,10.9,1.9,149.0,37630.0,3526.0,127.98,42.0
4515290,2025-04-09 00:00:00,A,65.97,36.6,0.0,24.25,7.8,1.5,906.0,36858.0,3363.0,126.82,44.0
4515291,2025-04-09 00:00:00,B,67.77,57.2,0.0,0.0,10.6,0.9,716.0,34854.0,3249.0,124.97,41.0
4515292,2025-04-09 00:00:00,B,64.92,27.1,0.0,31.65,6.5,0.7,912.0,41574.0,3492.0,123.67,51.0
4515293,2025-04-09 00:00:00,B,71.72,55.1,0.0,0.0,9.2,0.9,528.0,29371.0,2798.0,126.82,30.0
4515294,2025-04-09 00:00:00,B,76.89,56.6,0.0,0.0,9.6,1.4,554.0,34066.0,3419.0,133.49,48.0
4515295,2025-04-09 00:00:00,B,57.13,58.9,0.0,0.0,9.0,1.1,561.0,28663.0,2943.0,116.03,35.0
4515296,2025-04-09 00:00:00,B,59.63,59.1,0.0,0.0,9.7,1.2,637.0,32328.0,2947.0,118.73,34.0
4515297,2025-04-09 00:00:00,B,64.67,50.4,0.0,0.0,9.4,1.2,679.0,31972.0,3192.0,115.07,36.0
4515298,2025-04-09 00:00:00,B,69.31,54.6,0.0,0.0,9.5,1.5,397.0,31676.0,3265.0,123.91,35.0
4515299,2025-04-09 00:00:00,B,66.19,53.4,0.0,0.0,8.1,1.2,371.0,31087.0,2959.0,119.59,33.0
4515300,2025-04-09 00:00:00,B,71.64,49.9,0.0,0.0,7.8,1.2,761.0,31392.0,4112.0,121.54,40.0
4515301,2025-04-09 00:00:00,B,63.92,69.4,0.0,0.0,10.3,1.3,464.0,34243.0,3630.0,133.32,38.0
4515303,2025-04-09 00:00:00,B,65.82,63.7,0.0,0.0,11.2,1.4,843.0,36919.0,3489.0,129.51999999999998,38.0
4515304,2025-04-10 00:00:00,C,64.47,53.6,0.0,0.0,9.5,2.0,993.0,33576.0,3177.0,118.07,45.0
4515305,2025-04-10 00:00:00,C,64.01,50.7,0.0,0.0,7.5,1.9,890.0,34001.0,3674.0,114.71,37.0
4515306,2025-04-10 00:00:00,C,57.14,32.1,0.0,26.85,9.0,1.4,725.0,34396.0,3409.0,116.09,38.0
4515307,2025-04-10 00:00:00,C,56.84,38.4,0.0,14.5,9.3,0.7,724.0,33113.0,3131.0,109.74,38.0
4515308,2025-04-10 00:00:00,C,66.18,50.3,0.0,0.0,9.6,1.9,686.0,34684.0,3304.0,116.48,40.0
4515309,2025-04-10 00:00:00,C,64.64,54.4,0.0,0.0,10.1,2.0,852.0,33014.0,3040.0,119.04,33.0
4515310,2025-04-10 00:00:00,C,65.37,54.8,0.0,0.0,10.2,1.3,571.0,33710.0,3307.0,120.17,33.0
4515311,2025-04-10 00:00:00,C,65.08,59.8,0.0,0.0,10.3,1.9,627.0,36223.0,3735.0,124.88,37.0
4515312,2025-04-10 00:00:00,C,58.98,58.1,0.0,0.0,10.8,1.4,464.0,31586.0,3330.0,117.08,45.0
4515313,2025-04-10 00:00:00,C,67.58,54.1,0.0,0.0,10.2,1.4,561.0,32064.0,3636.0,121.68,34.0
4515314,2025-04-10 00:00:00,C,58.74,49.5,0.0,0.0,9.6,0.7,802.0,28937.0,3400.0,108.24,32.0
4515315,2025-04-10 00:00:00,C,55.03,61.1,0.0,0.0,9.4,1.3,864.0,31549.0,3154.0,116.13,33.0
4515316,2025-04-10 00:00:00,C,63.48,59.3,0.0,0.0,7.8,1.8,459.0,34417.0,3358.0,122.78,36.0
4515317,2025-04-10 00:00:00,A,69.23,59.9,0.0,0.0,7.3,1.6,617.0,33820.0,3703.0,129.13,40.0
4515318,2025-04-10 00:00:00,A,66.46,39.3,0.0,20.66,8.9,1.1,450.0,35393.0,3291.0,126.42,49.0
4515319,2025-04-10 00:00:00,A,60.66,33.9,0.0,24.31,9.7,1.3,587.0,36761.0,3385.0,118.87,45.0
4515320,2025-04-10 00:00:00,A,65.44,31.7,0.0,20.99,7.9,1.0,529.0,32038.0,3196.0,118.13,38.0
4515321,2025-04-10 00:00:00,A,55.52,40.7,0.0,17.07,9.1,1.0,439.0,30108.0,3048.0,113.29,36.0
4515322,2025-04-10 00:00:00,A,41.17,40.7,0.0,0.0,6.4,0.4,246.0,22309.0,2533.0,81.87,29.0
4515323,2025-04-10 00:00:00,A,77.08,40.5,0.0,24.0,10.1,1.9,308.0,42030.0,4571.0,141.57999999999998,77.0
4515324,2025-04-10 00:00:00,A,66.32,35.6,0.0,24.86,9.7,1.2,349.0,35512.0,3492.0,126.78,54.0
4515325,2025-04-10 00:00:00,A,61.23,56.1,0.0,0.0,9.3,1.3,103.0,31426.0,2958.0,117.33,36.0
4515326,2025-04-10 00:00:00,A,58.58,57.5,0.0,0.0,9.0,1.2,669.0,33435.0,3303.0,116.08,34.0
4515327,2025-04-10 00:00:00,A,64.76,48.7,0.0,0.0,10.4,0.8,464.0,30314.0,2586.0,113.46,37.0
4515328,2025-04-10 00:00:00,B,69.39,53.0,0.0,0.0,9.7,1.2,464.0,35016.0,3216.0,122.39,42.0
4515329,2025-04-10 00:00:00,B,66.78,56.1,0.0,0.0,10.3,1.3,555.0,32195.0,3258.0,122.88,38.0
4515330,2025-04-10 00:00:00,B,65.26,46.8,0.0,0.0,7.1,0.8,753.0,29930.0,2982.0,112.06,37.0
4515331,2025-04-10 00:00:00,B,65.93,29.3,0.0,26.24,7.3,0.6,464.0,34759.0,3453.0,121.47,46.0
4515332,2025-04-10 00:00:00,B,65.0,45.7,0.0,0.0,8.2,0.7,606.0,29123.0,3232.0,110.7,34.0
4515333,2025-04-10 00:00:00,B,68.74,18.2,0.0,28.94,5.4,0.5,464.0,29732.0,3691.0,115.88,50.0
4515340,2025-04-11 00:00:00,C,72.81,50.9,0.0,0.0,9.8,1.2,849.0,32464.0,3273.0,123.71,1383.0
4515341,2025-04-11 00:00:00,C,65.46,49.0,0.0,0.0,9.1,1.2,1015.0,32557.0,3391.0,114.46,40.0
4515342,2025-04-11 00:00:00,C,65.27,32.1,0.0,19.94,8.6,1.2,851.0,35988.0,3266.0,117.31,42.0
4515343,2025-04-11 00:00:00,C,66.92,29.0,0.0,16.84,6.5,0.9,920.0,33089.0,3224.0,112.76,41.0
4515344,2025-04-11 00:00:00,C,69.55,47.8,0.0,0.0,8.3,1.9,808.0,30590.0,3361.0,117.35,44.0
4515345,2025-04-11 00:00:00,C,67.72,50.7,0.0,0.0,8.6,2.0,841.0,31757.0,3389.0,118.42,36.0
4515346,2025-04-11 00:00:00,C,56.53,45.2,0.0,15.57,8.1,1.6,945.0,35553.0,3238.0,117.3,43.0
4515347,2025-04-11 00:00:00,C,73.65,43.1,0.0,0.0,8.8,2.0,823.0,31886.0,3632.0,116.75,38.0
4515348,2025-04-11 00:00:00,C,58.91,34.5,0.0,17.17,8.3,1.4,981.0,30596.0,3116.0,110.58,38.0
4515349,2025-04-11 00:00:00,C,56.89,55.4,0.0,0.0,8.7,1.9,972.0,30985.0,3270.0,112.29,34.0
4515350,2025-04-11 00:00:00,C,68.59,48.7,0.0,0.0,8.2,1.6,1020.0,31203.0,3088.0,117.29,35.0
4515351,2025-04-11 00:00:00,C,63.49,35.8,0.0,18.5,7.7,1.3,1194.0,35212.0,3352.0,117.79,43.0
4515353,2025-04-11 00:00:00,A,66.16,23.9,0.0,26.02,7.0,0.8,594.0,26958.0,2985.0,116.07999999999998,46.0
4515354,2025-04-11 00:00:00,A,60.57,23.9,0.0,22.12,8.9,0.3,689.0,30825.0,3016.0,106.59,38.0
4515355,2025-04-11 00:00:00,A,58.64,44.8,0.0,11.72,9.7,1.0,341.0,33067.0,3103.0,115.16,40.0
4515356,2025-04-11 00:00:00,A,67.3,56.3,0.0,0.0,9.7,1.0,372.0,28285.0,3243.0,123.6,69.0
4515357,2025-04-11 00:00:00,A,54.55,53.3,0.0,0.0,10.4,1.1,327.0,30682.0,3058.0,107.85,36.0
4515358,2025-04-11 00:00:00,A,60.15,51.7,0.0,0.0,8.6,1.1,643.0,32047.0,3037.0,111.85,36.0
4515359,2025-04-11 00:00:00,A,69.0,52.2,0.0,0.0,8.6,1.2,353.0,29372.0,3090.0,121.2,42.0
4515360,2025-04-11 00:00:00,A,61.14,54.0,0.0,0.0,9.1,1.2,528.0,30694.0,3022.0,115.14,37.0
4515361,2025-04-11 00:00:00,A,66.74,53.2,0.0,0.0,12.96,1.1,310.0,31112.0,3381.0,119.94,37.0
4515362,2025-04-11 00:00:00,A,58.61,48.5,0.0,0.0,9.4,1.0,421.0,27682.0,2984.0,107.11,32.0
4515363,2025-04-11 00:00:00,A,63.86,56.1,0.0,0.0,11.2,1.4,465.0,32569.0,3497.0,119.96,35.0
4515364,2025-04-11 00:00:00,B,66.14,34.2,0.0,27.23,7.8,1.4,464.0,34070.0,3112.0,127.57,75.0
4515365,2025-04-11 00:00:00,B,59.67,58.1,0.0,0.0,11.6,1.3,498.0,32704.0,3418.0,117.77,36.0
4515366,2025-04-11 00:00:00,B,62.26,60.1,0.0,0.0,8.2,1.2,464.0,32392.0,3013.0,122.36,37.0
4515367,2025-04-11 00:00:00,B,58.39,38.1,0.0,21.32,9.5,1.3,538.0,33612.0,3443.0,117.81,40.0
4515368,2025-04-11 00:00:00,B,64.45,54.2,0.0,0.0,9.6,1.2,464.0,31264.0,2961.0,118.65,34.0
4515369,2025-04-11 00:00:00,B,56.79,40.0,0.0,20.32,8.6,1.0,810.0,33634.0,3471.0,117.11,40.0
4515370,2025-04-11 00:00:00,B,69.68,52.2,0.0,0.0,11.1,1.0,464.0,31397.0,3491.0,121.88,37.0
4515371,2025-04-11 00:00:00,B,70.23,43.6,0.0,0.0,8.2,1.0,504.0,27690.0,3223.0,113.83,35.0
4515372,2025-04-11 00:00:00,B,63.04,48.8,0.0,0.0,9.2,0.7,468.0,31628.0,3761.0,111.84,39.0
4515373,2025-04-11 00:00:00,B,57.31,58.0,0.0,0.0,11.1,1.9,857.0,31871.0,3236.0,115.31,390.2
4515374,2025-04-11 00:00:00,B,63.73,54.1,0.0,0.0,8.5,1.4,464.0,31652.0,3162.0,117.83,1119.8
4515375,2025-04-11 00:00:00,B,68.29,35.0,0.0,22.64,7.9,1.0,477.0,36452.0,3882.0,125.93,44.0
4515376,2025-04-12 00:00:00,C,59.08,51.3,0.0,0.0,11.5,1.5,889.0,31668.0,3508.0,110.38,36.0
4515377,2025-04-12 00:00:00,C,57.16,40.7,0.0,21.32,10.4,2.3,660.0,37612.0,2912.0,119.18,43.0
4515378,2025-04-12 00:00:00,C,62.52,54.2,0.0,0.0,8.7,2.1,747.0,31035.0,3252.0,116.72,34.0
4515379,2025-04-12 00:00:00,C,60.45,35.5,0.0,21.65,9.4,1.8,950.0,38171.0,3549.0,117.6,44.0
4515380,2025-04-12 00:00:00,C,59.16,40.2,0.0,18.06,9.5,1.6,684.0,33110.0,3402.0,117.42,52.0
4515381,2025-04-12 00:00:00,C,65.65,40.4,0.0,10.32,8.5,1.7,503.0,32971.0,3132.0,116.37,39.0
4515382,2025-04-12 00:00:00,C,63.58,50.6,0.0,0.0,10.6,2.0,667.0,31232.0,3273.0,114.18,40.0
4515383,2025-04-12 00:00:00,C,68.08,52.7,0.0,0.0,11.1,1.7,935.0,32952.0,3281.0,120.78,36.0
4515384,2025-04-12 00:00:00,C,62.08,56.6,0.0,0.0,10.5,1.7,632.0,32693.0,3418.0,118.68,37.0
4515385,2025-04-12 00:00:00,C,70.81,47.0,0.0,0.0,9.3,1.8,633.0,30150.0,3174.0,117.81,34.0
4515386,2025-04-12 00:00:00,C,63.5,52.7,0.0,0.0,10.5,2.0,546.0,32073.0,3570.0,116.2,37.0
4515387,2025-04-12 00:00:00,C,54.83,40.3,0.0,17.5,10.0,1.4,520.0,30734.0,3460.0,112.63,37.0
4515388,2025-04-12 00:00:00,A,62.86,58.2,0.0,0.0,11.7,1.3,353.0,32909.0,3495.0,121.06,36.0
4515389,2025-04-12 00:00:00,A,62.67,57.3,0.0,0.0,9.8,1.3,609.0,32655.0,3535.0,119.97,38.0
4515390,2025-04-12 00:00:00,A,65.77,55.5,0.0,0.0,11.1,1.3,669.0,34494.0,3869.0,121.27,39.0
4515391,2025-04-12 00:00:00,A,59.48,39.1,0.0,21.71,9.5,1.0,238.0,32784.0,3276.0,120.29,40.0
4515392,2025-04-12 00:00:00,A,54.08,30.2,0.0,24.25,9.8,1.0,592.0,31186.0,3672.0,108.53,41.0
4515393,2025-04-12 00:00:00,A,55.4,38.4,0.0,14.86,9.2,1.3,675.0,31386.0,3128.0,108.66,40.0
4515394,2025-04-12 00:00:00,A,52.99,40.0,0.0,14.25,9.1,1.0,375.0,31195.0,3054.0,107.24,37.0
4515395,2025-04-12 00:00:00,A,54.25,53.9,0.0,0.0,11.1,1.1,511.0,32712.0,3338.0,108.15,43.0
4515396,2025-04-12 00:00:00,A,61.2,60.6,0.0,0.0,12.0,1.4,464.0,33175.0,3780.0,121.8,50.0
4515397,2025-04-12 00:00:00,A,60.37,49.5,0.0,0.0,10.4,1.4,494.0,31790.0,3549.0,109.87,36.0
4515398,2025-04-12 00:00:00,A,63.77,32.8,0.0,25.63,7.8,1.1,490.0,34020.0,3133.0,122.2,40.0
4515399,2025-04-12 00:00:00,A,67.0,55.8,0.0,0.0,12.5,1.5,647.0,34332.0,3818.0,122.8,42.0
4515400,2025-04-12 00:00:00,B,72.97,45.0,0.0,11.48,13.2,2.6,644.0,37843.0,4030.0,129.45,53.0
4515401,2025-04-12 00:00:00,B,70.22,58.0,0.0,0.0,11.7,2.2,575.0,32758.0,3180.0,128.22,47.0
4515402,2025-04-12 00:00:00,B,67.89,45.2,0.0,16.29,11.3,1.4,601.0,37655.0,3596.0,129.38,44.0
4515403,2025-04-12 00:00:00,B,65.54,56.2,0.0,0.0,11.3,2.5,499.0,35204.0,3460.0,121.74,45.0
4515404,2025-04-12 00:00:00,B,66.85,32.5,0.0,27.04,7.8,1.6,547.0,34222.0,3241.0,126.39,40.0
4515405,2025-04-12 00:00:00,B,66.8,58.1,0.0,0.0,10.9,1.3,545.0,32618.0,3263.0,124.9,35.0
4515406,2025-04-12 00:00:00,B,55.49,52.3,0.0,0.0,9.9,1.2,454.0,32391.0,2819.0,107.79,33.0
4515407,2025-04-12 00:00:00,B,57.29,38.5,0.0,20.6,8.5,1.8,589.0,32152.0,3067.0,116.39,37.0
4515408,2025-04-12 00:00:00,B,73.94,59.9,0.0,0.0,11.1,1.5,582.0,36831.0,3375.0,133.84,40.0
4515409,2025-04-12 00:00:00,B,56.0,50.6,0.0,0.0,9.7,1.2,861.0,29391.0,2977.0,106.6,31.0
4515410,2025-04-12 00:00:00,B,80.0,52.0,0.0,0.0,10.1,1.2,325.0,30691.0,3086.0,132.0,35.0
4515411,2025-04-12 00:00:00,B,69.04,59.5,0.0,0.0,11.5,1.6,713.0,32715.0,3496.0,128.54000000000002,36.0
4515412,2025-04-12 00:00:00,B,67.68,60.5,0.0,0.0,11.9,2.0,975.0,35288.0,3965.0,128.18,41.0
4515413,2025-04-13 00:00:00,C,67.17,27.1,0.0,20.32,8.7,0.9,468.0,31227.0,3414.0,114.59,41.0
4515414,2025-04-13 00:00:00,C,78.55,51.3,0.0,18.2,13.1,1.3,1150.0,39826.0,4150.0,148.05,81.0
4515415,2025-04-13 00:00:00,C,62.89,62.3,0.0,0.0,10.6,2.0,745.0,32542.0,3408.0,125.19,40.0
4515416,2025-04-13 00:00:00,C,66.91,64.4,0.0,0.0,10.5,2.1,890.0,32367.0,3760.0,131.31,38.0
4515417,2025-04-13 00:00:00,C,55.99,63.1,0.0,0.0,11.0,2.2,987.0,33237.0,3600.0,119.09,38.0
4515418,2025-04-13 00:00:00,C,67.31,59.5,0.0,0.0,9.0,2.0,881.0,31381.0,3574.0,126.81,36.0
4515419,2025-04-13 00:00:00,C,65.66,50.7,0.0,21.83,12.3,1.7,855.0,40053.0,4362.0,138.19,47.0
4515420,2025-04-13 00:00:00,C,59.01,60.4,0.0,0.0,10.0,1.6,916.0,29965.0,3334.0,119.41,37.0
4515421,2025-04-13 00:00:00,C,64.96000000000001,57.8,0.0,0.0,9.9,2.2,601.0,31643.0,3567.0,122.76,36.0
4515422,2025-04-13 00:00:00,C,56.49,48.3,0.0,19.94,10.2,2.0,845.0,36592.0,3909.0,124.73,42.0
4515423,2025-04-13 00:00:00,A,63.18,60.0,0.0,0.0,10.2,1.9,455.0,30324.0,3389.0,123.18,37.0
4515424,2025-04-13 00:00:00,A,62.74,52.9,0.0,0.0,8.9,1.9,434.0,26137.0,3239.0,115.64,33.0
4515425,2025-04-13 00:00:00,A,58.42,55.5,0.0,0.0,9.5,1.9,557.0,27763.0,3208.0,113.92,34.0
4515426,2025-04-13 00:00:00,A,66.32,59.5,0.0,0.0,9.8,2.2,365.0,32386.0,3625.0,125.82,71.0
4515427,2025-04-13 00:00:00,A,62.04,54.3,0.0,0.0,9.6,1.8,939.0,30549.0,3463.0,116.34,42.0
4515428,2025-04-13 00:00:00,A,65.28,58.1,0.0,0.0,11.2,1.9,470.0,32200.0,3822.0,123.38,39.0
4515429,2025-04-13 00:00:00,A,54.72,58.1,0.0,19.33,11.3,2.0,998.0,31734.0,3878.0,132.15,41.0
4515430,2025-04-13 00:00:00,A,61.49,50.6,0.0,0.0,9.7,1.8,490.0,28044.0,3174.0,112.09,34.0
4515431,2025-04-13 00:00:00,A,43.05,29.9,0.0,23.46,8.6,1.7,743.0,28018.0,3314.0,96.41,37.0
4515432,2025-04-13 00:00:00,A,57.81,53.3,0.0,0.0,11.5,2.1,563.0,29898.0,3581.0,111.11,43.0
4515433,2025-04-13 00:00:00,A,66.57,56.9,0.0,0.0,10.3,2.2,354.0,31239.0,3523.0,123.47,38.0
4515434,2025-04-13 00:00:00,A,58.79,41.8,0.0,21.26,10.5,2.1,607.0,33093.0,3570.0,121.85,42.0
4515435,2025-04-13 00:00:00,B,66.0,52.7,0.0,21.89,10.5,2.1,722.0,39144.0,3760.0,140.59,63.0
4515436,2025-04-13 00:00:00,B,60.18,62.6,0.0,0.0,9.3,2.2,760.0,31361.0,3879.0,122.78,37.0
4515437,2025-04-13 00:00:00,B,55.69,65.1,0.0,0.0,10.2,1.7,495.0,32275.0,3456.0,120.79,36.0
4515438,2025-04-13 00:00:00,B,55.92,62.1,0.0,0.0,10.1,2.0,607.0,31519.0,3620.0,118.02,38.0
4515439,2025-04-13 00:00:00,B,63.18,60.1,0.0,0.0,9.0,2.2,483.0,31027.0,3214.0,123.28,47.0
4515440,2025-04-13 00:00:00,B,65.55000000000001,59.0,0.0,0.0,10.9,2.3,479.0,30482.0,3595.0,124.55,39.0
4515441,2025-04-13 00:00:00,B,56.87,61.7,0.0,0.0,9.7,2.2,792.0,31171.0,3334.0,118.57,36.0
4515442,2025-04-13 00:00:00,B,55.17,62.17,0.0,0.0,9.0,2.2,726.0,31337.0,3435.0,117.34,35.0
4515443,2025-04-13 00:00:00,B,63.54,60.6,0.0,0.0,9.4,2.0,550.0,29219.0,3817.0,124.14,36.0
4515444,2025-04-13 00:00:00,B,65.0,59.1,0.0,0.0,10.0,2.4,501.0,29472.0,3404.0,124.1,40.0
4515445,2025-04-13 00:00:00,B,59.28,53.2,0.0,0.0,8.8,1.7,532.0,28835.0,3192.0,112.48,33.0
4515446,2025-04-13 00:00:00,B,67.12,48.2,0.0,21.89,10.5,1.1,552.0,35622.0,3911.0,137.21,45.0
4515447,2025-04-14 00:00:00,C,67.00999999999999,42.1,0.0,18.25,10.5,1.6,608.0,34935.0,3693.0,127.36,43.0
4515448,2025-04-14 00:00:00,C,68.54,35.7,0.0,20.64,9.9,1.8,466.0,35433.0,3368.0,124.88,42.0
4515449,2025-04-14 00:00:00,C,70.73,50.9,0.0,0.0,10.5,2.1,425.0,30042.0,3046.0,121.63,36.0
4515450,2025-04-14 00:00:00,C,67.32,56.2,0.0,0.0,10.0,2.0,345.0,30415.0,3199.0,123.52,35.0
4515451,2025-04-14 00:00:00,C,67.61,57.0,0.0,0.0,8.9,2.0,456.0,31896.0,3077.0,124.61,36.0
4515452,2025-04-14 00:00:00,C,65.29,58.2,0.0,0.0,8.7,1.8,646.0,32013.0,3278.0,123.49,36.0
